Repository: Cheese-Singh/Side-projects

# Side Projects Index

A collection of technical explorations and utility scripts.

## Contents

### [MLX-Series](./MLX%20Series/)
* **Description:** Progressive exploration of the MLX framework for running and understanding machine learning models on Apple Silicon.
* **Focus:** From tensor operations and manual embeddings to local LLM inference, chat loops, and voice-based interaction using quantized models.
* **Files:**
  - `requirements.txt` → Python dependencies required for MLX inference, MLX-VLM, Whisper transcription, and audio recording
  - `A1_mlx_basics.py` → Tensor operations, vectorization, manual tokenization, and embedding layer implementation
  - `A2_mlx_llm_inference.py` → Running a local Qwen3.5-9B model using MLX with configurable inference parameters
  - `A3_mlx_chat_with_history.py` → Running a local Qwen3.5-9B model through MLX while maintaining chat history
  - `A4_voice_qwen_assistant.py` → Voice-to-LLM assistant pipeline: records audio, transcribes speech using Whisper, and generates responses using Qwen3.5-9B through MLX-VLM
  - `A5_mlx_with_tools.py` → Demonstrates lightweight local tool-use with MLX by combining structured JSON tool-call prompting, fallback command parsing, persistent task storage using CSV, and sandboxed file operations such as create, read, and delete.
* **Stack:** `mlx`, `mlx-vlm`, `transformers`, `torch`, `pyaudio`, `python`, `whisper`

---

### [Ollama-Series](./Ollama%20Series/)
* **Description:** Progressive exploration of local LLM inference and interaction patterns using the Ollama runtime.
* **Focus:** From basic generation to multimodal input, stateful conversation, and agentic tool-use with function calling.
* **Files:**
  - `B1_ollama_basic_generate.py` → Single-turn text generation using `ollama.chat()` with streaming output
  - `B2_ollama_image_input.py` → Multimodal input handling with image encoding and vision-language models
  - `B3_ollama_chat_with_history.py` → Multi-turn chat with persistent history, command handling (clear/history/exit), think-block stripping, and repetition loop prevention
  - `B4_ollama_with_tools.py` → Agentic tool-use loop with function calling; manages a CSV-backed inventory (check, add, update, save) with error handling and multi-step reasoning
  - `B5_ollama_cli.py` → Command-line interface for Modelfile lifecycle management and offline LLM evaluation; includes model validation, automated creation, interactive chat loop, and structured prompt benchmarking with report generation
* **Stack:** `ollama`, `pandas`, `python`

---

### [Research ML](./Research%20ML/)
* **Description:** Research-oriented machine learning and analytics workflows for materials science and scientific literature analysis.
* **Focus:** Small-dataset regression, supercapacitor capacitance prediction, LOOCV evaluation, diagnostic plotting, and OpenAlex-based publication trend analysis.
* **Files:**
  - `catboost_loocv_regression.py` → Trains a CatBoost regression model to predict supercapacitor capacitance (F/g) using material, synthesis, and electrolyte features; evaluates performance with Leave-One-Out Cross-Validation and generates diagnostic plots
  - `research-trend-analyzer.py` → Queries the OpenAlex API to track yearly publication volume for a selected research topic and visualizes the trend using a bar chart
  - `datasets/` → Stores the capacitance dataset used for regression modeling
  - `plots/` → Stores generated evaluation plots such as actual-vs-predicted, residual distribution, error histogram, and feature importance
* **Stack:** `python`, `pandas`, `numpy`, `catboost`, `scikit-learn`, `matplotlib`, `requests`, `OpenAlex API`

---

## Technical Objectives

This repository documents:
- Hands-on exploration of new AI/ML frameworks such as MLX for Apple Silicon inference
- Progression from low-level numerical operations to applied local LLM and voice-assistant systems
- Development of research-oriented ML workflows for small scientific datasets
- Use of external APIs for data-driven research trend analysis
- Emphasis on reproducible, modular scripts with clear inputs, outputs, and generated plots

Each module represents a step toward building more complex AI systems, combining practical implementation with an understanding of the underlying mechanics rather than relying solely on high-level abstractions.

File: Research ML/datasets/capacitance_dataset.csv
Material,Synthesis,Electrolyte,Capacitance,Scan Rate (mV/s),Current Density (A/g)
Ti3C2Tx MXene,Clay method,1M H2SO4,245,2,NaN
Ti3C2Tx MXene,Hydrothermal,1M H2SO4,314,2,NaN
Ti3C2Tx MXene,Hydrothermal,1M H2SO4,254,1,NaN
Ti3C2Tx MXene,HF,1M H2SO4,325,2,NaN
GaOH/Ti3C2,Hydrothermal,1M H2SO4,542,NaN,0.5
CuS/Ti3C2,Hydrothermal,1 M KOH,957.36,NaN,1
NiCoS/Ti3C2,Hydrothermal,2M KOH,2544,NaN,1
CoS2/CuCo2S4/Ti3C2,Hydrothermal,1M Na2SO4,706.5,NaN,1
Ni1Co1 MOF/Ti3C2Tx,Unknown,KOH,1493.6,NaN,1
Nickel cobalt phosphate/Ti3C2/WS2,Hydrothermal,2 M KOH,1020,NaN,1
iCo-LDH/Mo2TiC2Tx,2step solvothermal,3M KOH,2169.9,NaN,0.5
Ti3C2/MnO2/Ag,Hydrothermal & in-situ,3M KOH,880,NaN,2
NiCoMoO4/Ti3C2Tx,Co precipitation method,3M KOH,1900,NaN,1
Ti3C2Tx/rGO/W18O49,Vacuum assisted filtration,H2SO4,581.2,NaN,1
Ni-MOF/Ti3C2Tx,Hydrothermal and electrostatic interaction,3 M KOH,1160.5,NaN,1
Ti3C2Tx/WS2,Hydrothermal,1M H2SO4,373,NaN,0.4
PPy/Ti3C2/Gum arabic,Inverse emulsion polymerization,1M H2SO4,657.64,NaN,1
MnCo2O4/Ti3C2Tx,Hydrothermal,3M KOH,860.22,NaN,2
Au NPs/Ti3C2Tx,Electrostatic interactions,3M H2SO4,332,NaN,1
NiCo2O4/Nb2CTx,Hydrothermal and calcination,6M KOH,1873,NaN,1
OH-WCNT/Nb2CTx,Ultrasonication (Physical mixing),1M H2SO4,63.9,NaN,0.5
Ni-Co-Se/ Ti3C2Tx composite,Hydrothermal and selenyzation,3M KOH,1832.4,NaN,1
Ti3C2Tx@NiCo-LDH/Co9S8,Co-precipitation and in-situ vulcanization,Unknown,808,NaN,1
Ti3C2Tx/Ppy,Co-electrodepostition,1M H2SO4,416,NaN,0.5
Ti3C2Tx/Ni-Co@Ni-Co MOF @nickel foam,Solution method &Electrodeposition,3M KOH,1577.5,NaN,10
WS2/MoO3/Ti3C2Tx,Hydrothermal and ultrasonication,1M KOH,1241,NaN,1
Ti3C2Tx/copper-phthalocyanin(CPN),Ultrasonication of MXene and CPN,1M H2SO4,786.1,NaN,0.5
NiCo2S4/Ti3C2Tx,Hydrothermal,2M KOH,2637,NaN,2.5
Fe-Cu MOF/TI3C2Tx,Co-precipitation ,6M KOH,758.9,NaN,1
Ti3C2Tx (MXene)/CoS2/CuCo2S4,Hydrothermal,1 M TEABF4/DMSO,706.5,NaN,1
NiCo LDH@Ti3C2Tx,Solvent-induced interfacial-confined strategy,2M KOH,1310,NaN,1
NiFe LDH@Ti3C2Tx,Hydrothermal,1M KOH,720.2,NaN,1
Fe3 O4 /MXene/RGO,Chemical oxidation method,5M LiCl,45.8,NaN,0.2
Fe3 O4 /MXene,Chemical oxidation method,5M LiCl,35.6,NaN,0.2
CuS@Ti3C2Tx,Solvothermal,1M KOH,957.36,NaN,1
NiCo2O4/Ti3C2Tx,Hydrothermal,6M KOH,1633,NaN,1
NiCoS/Ti3C2,Hydrothermal,2M KOH,2544.1,NaN,1
WS2/NiCo(PO4)3/Ti3C2Tx,Probe sonication,2M KOH,1020,NaN,1
NiCo(PO4)3/Ti3C2Tx,Probe sonication,2M KOH,847,NaN,1
Nickel oxide/Ti3C2Tx,Hydrothermal,3M KOH,248,NaN,2
Ti3C2Tx@MnFeO3,Hydrothermal,1M KOH,1130,NaN,1
NiCo-LDH/Ti3C2Tx/Graphene oxide sheets,Unknown,6M KOH,1633,NaN,1
